Repository: iali0008/mma3001-composites-fatigue

# MMA3001: ultrasonic features and composite stiffness degradation

An exploratory feasibility study for MMA3001 (Monash, Numerical Methods and Machine Learning).
**Question:** can simple ultrasonic (PZT Lamb-wave) amplitude features estimate the published
stiffness-degradation index of a CFRP fatigue coupon, using a regression model trained on a
*different* coupon?

**Answer from this study: not with these features.** On the held-out cross-layup specimen L2S11,
the frozen model (linear regression on path 1→7) has MAE 0.0374. By the predeclared rule it beats
log-cycle OLS (0.0946) and a training-mean baseline (0.1015), but only because those controls carry
Layup 1's higher target level. A post hoc predict-zero baseline scores MAE 0.0362, slightly
better. **There is no evidence of transfer to L2S11.** Path 1→7 barely responds (it is likely
dominated by crosstalk). The 36-path features change strongly, but on specimen-specific scales.
Simple reference-normalised amplitude features therefore do not transfer between specimens; that
is the feasibility finding.

## Contents

1. [Engineering problem, inputs and outputs](#engineering-problem-inputs-and-outputs)
2. [Results at a glance](#results-at-a-glance)
3. [Repository structure](#repository-structure)
4. [Setup](#setup)
5. [Data download](#data-download)
6. [Reproduce everything](#reproduce-everything)
7. [Tests, documentation and checks](#tests-documentation-and-checks)
8. [Limitations](#limitations)
9. [Attribution, licence and AI use](#attribution-licence-and-ai-use)

## Results at a glance

All numbers are copied from files under `results/`.

**v1 comparison (predeclared, `results/model_comparison/`).** Path 1→7, train on one Layup 1
coupon and evaluate on the other.

| Model | MAE L1S11 → L1S12 | MAE L1S12 → L1S11 |
|---|---:|---:|
| LinearRegression | 0.0505 | 0.0294 |
| DecisionTreeRegressor (depth 2) | 0.1052 | 0.0458 |
| RBF SVR | 0.1112 | 0.0563 |
| MLP (3 tanh units), median of 5 seeds | 0.0782 | 0.0209 |
| log-cycle OLS (control) | 0.0903 | 0.0920 |
| training-mean Dummy (control) | 0.1077 | 0.0831 |

**Protocol v2 validation (`results/protocol_v2/validation/`).** The multi-path input lowered the
worst-direction MAE of the tree (0.1052 to 0.0907) and SVR (0.1112 to 0.0963), raised it for linear
regression and the MLP, and no multi-path candidate came close to single-path linear regression.
The predeclared rule (lowest worst-direction MAE) selected **LinearRegression on path 1→7**
(0.0505). The single-path scores were already known from
v1 when that rule was written.

**Held-out test on L2S11, scored once (`results/protocol_v2/test_L2S11/`).**

| Model | L2S11 MAE | Note |
|---|---:|---|
| Frozen LinearRegression, path 1→7 | 0.0374 | every prediction below its observation; R² −2.27 |
| log-cycle OLS (control) | 0.0946 | predeclared reference point |
| training-mean Dummy (control) | 0.1015 | predeclared reference point |
| predict zero (post hoc) | 0.0362 | not predeclared; shows the controls' bias |

All 16 non-reference L2S11 checkpoints lie outside the training feature hull. The unlabelled L1S11
sanity check (125k–227k cycles) **fails** criterion C1. A post hoc diagnostic links the failure to
a jump at 177k cycles that appears on all 36 paths at once, which suggests a coupling or mounting
change (`results/protocol_v2/sanity_L1S11/`).

**Recommendations.** Use features that isolate the transmitted wave (S0-mode windowing, time of
flight, ΔPSD as in Saxena et al. 2011), add more labelled specimens, or calibrate per specimen.

## Data download

1. Download `https://phm-datasets.s3.amazonaws.com/NASA/2.+Composites.zip`, the link listed on the
   [NASA PCoE Data Set Repository](https://www.nasa.gov/intelligent-systems-division/discovery-and-systems-health/pcoe/pcoe-data-set-repository/)
   (checked 2026-10-11).
2. Extract it so that `data/2.+Composites/2.

# Earlier exploratory work

These are supplied snapshots preserved for context. The active entry points are in `scripts/`.

- `audit/`: supplied assessment and published checkpoint inventory. The full audit notebook and extraction code are still on the student's computer.
- `walkthrough/`: first waveform inspection and two-record comparison.
- `l1s11-checkpoints/`: original L1S11 checkpoint extraction and plots.
- `l1s12-exact-match/`: the original empty comparison using L1S11's settings. This documented a settings mismatch; later work uses fixed specimen-specific settings and reference ratios.
- `exploratory_regression_original.py`: supplied raw-data modelling script before repository packaging.

Archived scripts retain their original relative-path assumptions and should not be used as repository entry points. They are stored as historical evidence, not silently refactored. No raw MATLAB files, experimental workbooks or papers are included. `results/baseline/source_hashes.json` retains original digests with dataset-relative keys instead of personal absolute Windows paths.

File: archive/l1s11-checkpoints/checkpoint_summary.txt
Scoped to 145 L1S11 MAT recordings; no other specimens inspected.
Eligible recordings (including repeats): 27
Distinct eligible nonzero-cycle checkpoints: 14
Excluded recordings: 118
Exclusion reason counts (overlapping): {"not a positive-cycle checkpoint": 29, "condition is not Loaded": 87, "load outside 3.95-4.05 kips": 107, "missing/nonfinite/nonscalar published index": 31}
Eligible signal flags: {"signal_actuator_nonfinite": 0, "signal_actuator_constant": 0, "signal_sensor_nonfinite": 0, "signal_sensor_constant": 0}
Label-conflict checkpoints: 0
Peak-to-peak = max(x)-min(x); centred RMS = sqrt(mean((x-mean(x))**2)).
Both use received samples 0-1999 inclusive, with no filtering or alignment.
Constant finite signals remain flagged with zero features. Nonfinite received signals
remain in eligible output with blank features; summary counts disclose valid repeats.
Conflicting repeat labels are flagged and not combined into an invented plot target.
Each checkpoint feature is the median across its eligible finite repeats.
Amplitude units unknown. Stored sampling metadata is not changed or corrected.
Loaded/loaded are matched case-insensitively; original condition text is retained.
All inspected source SHA-256 hashes verified unchanged. No model or label imputation.

Checkpoint summaries:
{'cycles': 1, 'eligible_repeats': 1, 'published_index': 0.055036381, 'label_conflict': False, 'published_indices': '0.055036381', 'filenames': 'L1S11_1_1_1.mat', 'peak_to_peak_median': 4922.16552734375, 'peak_to_peak_valid_repeats': 1, 'mean_centred_rms_median': 689.383565662073, 'mean_centred_rms_valid_repeats': 1}
{'cycles': 10, 'eligible_repeats': 2, 'published_index': 0.045813245, 'label_conflict': False, 'published_indices': '0.045813245', 'filenames': 'L1S11_10_1_1.mat; L1S11_10_1_2.mat', 'peak_to_peak_median': 4907.4649658203125, 'peak_to_peak_valid_repeats': 2, 'mean_centred_rms_median': 676.7969876121626, 'mean_centred_rms_valid_repeats': 2}
{'cycles': 100, 'eligible_repeats': 2, 'published_index': 0.060735707, 'label_conflict': False, 'published_indices': '0.060735707', 'filenames': 'L1S11_100_1_1.mat; L1S11_100_1_2.mat', 'peak_to_peak_median': 4874.9637451171875, 'peak_to_peak_valid_repeats': 2, 'mean_centred_rms_median': 637.9498353602683, 'mean_centred_rms_valid_repeats': 2}
{'cycles': 1000, 'eligible_repeats': 2, 'published_index': 0.069766198, 'label_conflict': False, 'published_indices': '0.069766198', 'filenames': 'L1S11_1000_1_1.mat; L1S11_1000_1_3.mat', 'peak_to_peak_median': 4876.20654296875, 'peak_to_peak_valid_repeats': 2, 'mean_centred_rms_median': 606.0766957625717, 'mean_centred_rms_valid_repeats': 2}
{'cycles': 10000, 'eligible_repeats': 2, 'published_index': 0.076005931, 'label_conflict': False, 'published_indices': '0.076005931', 'filenames': 'L1S11_10000_1_1.mat; L1S11_10000_1_2.mat', 'peak_to_peak_median': 4596.245849609375, 'peak_to_peak_valid_repeats': 2, 'mean_centred_rms_median': 547.394354050877, 'mean_centred_rms_valid_repeats': 2}
{'cycles': 20000, 'eligible_repeats': 2, 'published_index': 0.098380137, 'label_conflict': False, 'published_indices': '0.098380137', 'filenames': 'L1S11_20000_1_1.mat; L1S11_20000_1_2.mat', 'peak_to_peak_median': 4325.99951171875, 'peak_to_peak_valid_repeats': 2, 'mean_centred_rms_median': 513.9231719014292, 'mean_centred_rms_valid_repeats': 2}
{'cycles': 30000, 'eligible_repeats': 2, 'published_index': 0.10051699, 'label_conflict': False, 'published_indices': '0.10051699', 'filenames': 'L1S11_30000_1_1.mat; L1S11_30000_1_2.mat', 'peak_to_peak_median': 4936.0478515625, 'peak_to_peak_valid_repeats': 2, 'mean_centred_rms_median': 587.2728626333599, 'mean_centred_rms_valid_repeats': 2}
{'cycles': 40000, 'eligible_repeats': 2, 'published_index': 0.11226211, 'label_conflict': False, 'published_indices': '0.11226211', 'filenames': 'L1S11_40000_1_1.mat; L1S11_40000_1_2.mat', 'peak_to_peak_median': 4883.1800537109375, 'peak_to_peak_valid_repeats': 2, 'mean_centred_rms_median': 578.6618980416863, 'mean_centred_rms_valid_repeats': 2}
{'cycles': 50000, 'eligible_repeats': 2, 'published_index': 0.118553783, 'label_conflict': False, 'published_indices': '0.118553783', 'filenames': 'L1S11_50000_1_1.mat; L1S11_50000_1_2.mat', 'peak_to_peak_median': 4887.3270263671875, 'peak_to_peak_valid_repeats': 2, 'mean_centred_rms_median': 575.7172169852072, 'mean_centred_rms_valid_repeats': 2}
{'cycles': 60000, 'eligible_repeats': 2, 'published_index': 0.10426744, 'label_conflict': False, 'published_indices': '0.10426744', 'filenames': 'L1S11_60000_1_1.mat; L1S11_60000_1_2.mat', 'peak_to_peak_median': 4908.716064453125, 'peak_to_peak_valid_repeats': 2, 'mean_centred_rms_median': 575.6440996905567, 'mean_centred_rms_valid_repeats': 2}
{'cycles': 70000, 'eligible_repeats': 2, 'published_index': 0.128221136, 'label_conflict': False, 'published_indices': '0.128221136', 'filenames': 'L1S11_70000_1_1.mat; L1S11_70000_1_2.mat', 'peak_to_peak_median': 4926.45947265625, 'peak_to_peak_valid_repeats': 2, 'mean_centred_rms_median': 573.7773687897227, 'mean_centred_rms_valid_repeats': 2}
{'cycles': 80000, 'eligible_repeats': 2, 'published_index': 0.12236086, 'label_conflict': False, 'published_indices': '0.12236086', 'filenames': 'L1S11_80000_1_1.mat; L1S11_80000_1_2.mat', 'peak_to_peak_median': 4928.1334228515625, 'peak_to_peak_valid_repeats': 2, 'mean_centred_rms_median': 569.5341251073531, 'mean_centred_rms_valid_repeats': 2}
{'cycles': 90000, 'eligible_repeats': 2, 'published_index': 0.11445585, 'label_conflict': False, 'published_indices': '0.11445585', 'filenames': 'L1S11_90000_1_1.mat; L1S11_90000_1_2.mat', 'peak_to_peak_median': 4946.5867919921875, 'peak_to_peak_valid_repeats': 2, 'mean_centred_rms_median': 571.3460682034056, 'mean_centred_rms_valid_repeats': 2}
{'cycles': 100000, 'eligible_repeats': 2, 'published_index': 0.120155531, 'label_conflict': False, 'published_indices': '0.120155531', 'filenames': 'L1S11_100000_1_1.mat; L1S11_100000_1_2.mat', 'peak_to_peak_median': 5063.1375732421875, 'peak_to_peak_valid_repeats': 2, 'mean_centred_rms_median': 593.316539963833, 'mean_centred_rms_valid_repeats': 2}
