Repository: iali0008/mma3001-composites-fatigue

# MMA3001: ultrasonic features and composite stiffness degradation

An exploratory feasibility study for MMA3001 (Monash, Numerical Methods and Machine Learning).
**Question:** can simple ultrasonic (PZT Lamb-wave) amplitude features estimate the published
stiffness-degradation index of a CFRP fatigue coupon, using a regression model trained on a
*different* coupon?

**Answer from this study: not with these features.** On the held-out cross-layup specimen L2S11,
the frozen model (linear regression on path 1→7) has MAE 0.0374. By the predeclared rule it beats
log-cycle OLS (0.0946) and a training-mean baseline (0.1015), but only because those controls carry
Layup 1's higher target level. A post hoc predict-zero baseline scores MAE 0.0362, slightly
better. **There is no evidence of transfer to L2S11.** Path 1→7 barely responds (it is likely
dominated by crosstalk). The 36-path features change strongly, but on specimen-specific scales.
Simple reference-normalised amplitude features therefore do not transfer between specimens; that
is the feasibility finding.

## Contents

1. [Engineering problem, inputs and outputs](#engineering-problem-inputs-and-outputs)
2. [Results at a glance](#results-at-a-glance)
3. [Repository structure](#repository-structure)
4. [Setup](#setup)
5. [Data download](#data-download)
6. [Reproduce everything](#reproduce-everything)
7. [Tests, documentation and checks](#tests-documentation-and-checks)
8. [Limitations](#limitations)
9. [Attribution, licence and AI use](#attribution-licence-and-ai-use)

## Results at a glance

All numbers are copied from files under `results/`.

**v1 comparison (predeclared, `results/model_comparison/`).** Path 1→7, train on one Layup 1
coupon and evaluate on the other.

| Model | MAE L1S11 → L1S12 | MAE L1S12 → L1S11 |
|---|---:|---:|
| LinearRegression | 0.0505 | 0.0294 |
| DecisionTreeRegressor (depth 2) | 0.1052 | 0.0458 |
| RBF SVR | 0.1112 | 0.0563 |
| MLP (3 tanh units), median of 5 seeds | 0.0782 | 0.0209 |
| log-cycle OLS (control) | 0.0903 | 0.0920 |
| training-mean Dummy (control) | 0.1077 | 0.0831 |

**Protocol v2 validation (`results/protocol_v2/validation/`).** The multi-path input lowered the
worst-direction MAE of the tree (0.1052 to 0.0907) and SVR (0.1112 to 0.0963), raised it for linear
regression and the MLP, and no multi-path candidate came close to single-path linear regression.
The predeclared rule (lowest worst-direction MAE) selected **LinearRegression on path 1→7**
(0.0505). The single-path scores were already known from
v1 when that rule was written.

**Held-out test on L2S11, scored once (`results/protocol_v2/test_L2S11/`).**

| Model | L2S11 MAE | Note |
|---|---:|---|
| Frozen LinearRegression, path 1→7 | 0.0374 | every prediction below its observation; R² −2.27 |
| log-cycle OLS (control) | 0.0946 | predeclared reference point |
| training-mean Dummy (control) | 0.1015 | predeclared reference point |
| predict zero (post hoc) | 0.0362 | not predeclared; shows the controls' bias |

All 16 non-reference L2S11 checkpoints lie outside the training feature hull. The unlabelled L1S11
sanity check (125k–227k cycles) **fails** criterion C1. A post hoc diagnostic links the failure to
a jump at 177k cycles that appears on all 36 paths at once, which suggests a coupling or mounting
change (`results/protocol_v2/sanity_L1S11/`).

**Recommendations.** Use features that isolate the transmitted wave (S0-mode windowing, time of
flight, ΔPSD as in Saxena et al. 2011), add more labelled specimens, or calibrate per specimen.

## Data download

1. Download `https://phm-datasets.s3.amazonaws.com/NASA/2.+Composites.zip`, the link listed on the
   [NASA PCoE Data Set Repository](https://www.nasa.gov/intelligent-systems-division/discovery-and-systems-health/pcoe/pcoe-data-set-repository/)
   (checked 2026-10-11).
2. Extract it so that `data/2.+Composites/2.

# Earlier exploratory work

These are supplied snapshots preserved for context. The active entry points are in `scripts/`.

- `audit/`: supplied assessment and published checkpoint inventory. The full audit notebook and extraction code are still on the student's computer.
- `walkthrough/`: first waveform inspection and two-record comparison.
- `l1s11-checkpoints/`: original L1S11 checkpoint extraction and plots.
- `l1s12-exact-match/`: the original empty comparison using L1S11's settings. This documented a settings mismatch; later work uses fixed specimen-specific settings and reference ratios.
- `exploratory_regression_original.py`: supplied raw-data modelling script before repository packaging.

Archived scripts retain their original relative-path assumptions and should not be used as repository entry points. They are stored as historical evidence, not silently refactored. No raw MATLAB files, experimental workbooks or papers are included. `results/baseline/source_hashes.json` retains original digests with dataset-relative keys instead of personal absolute Windows paths.

File: archive/walkthrough/comparison.txt
L1S11: actuator 1 -> receiver 7, nominal 150 kHz
Common sample range: 0-1999 inclusive (2000 samples).
Received waveform amplitude units: unknown.

Acquisition comparison:
condition: Loaded -> Loaded; SAME
load_kips: 4.004 -> 4; DIFFERENT; delta=-0.004
gain: 33 -> 33; SAME
excitation_amplitude_setting: 65 -> 65; SAME
sampling_rate_Hz: 1200000 -> 1200000; SAME
actuator_samples: 2000 -> 2000; SAME
receiver_samples: 2000 -> 2000; SAME

Received-signal metrics:
Peak-to-peak = max(x) - min(x).
Mean-centred RMS = sqrt(mean((x - mean(x))**2)).
L1S11_10000_1_2.mat: published stiffness index=0.076005931; peak-to-peak=4317.610107422; mean-centred RMS=512.272148271
L1S11_100000_1_2.mat: published stiffness index=0.120155531; peak-to-peak=5090.426269531; mean-centred RMS=600.697375569

Overlay uses raw exported samples. No filtering, alignment, normalization,
gain correction, sampling-metadata edits, or model training.
Matching stored rates does not resolve the physical timing issue in walkthrough.txt.
Gain and excitation amplitude are reported as stored settings, not waveform units.
Unchanged SHA-256: L1S11_10000_1_2.mat: f0c13d64ff11025272f0ee7898e3f376b9cc4aa5736af7693363148743f96261
Unchanged SHA-256: L1S11_100000_1_2.mat: 9e5996dc48bbef168779f99fc9f08c7c2705dc98f0e8d250f879a886c02491d7

File: archive/walkthrough/walkthrough.txt
File: L1S11_10000_1_2.mat
Cycle count: 10000
Load: 4.004 kips
Boundary condition: Loaded
Published stiffness-degradation index / regression target: 0.076005931
Target field: coupon.straingage_data.stiffness_degradation
Path: actuator 1 -> receiver 7; frequency 150 kHz
Path entry: Python index 0 (MATLAB linear index 1)
Other stored settings: amplitude=65, gain=33
Sampling rate: 1.2e+06 Hz; sample interval: 0.833333333 microseconds
Samples per signal: 2000; plotted time: 0 to 1665.833333 microseconds
FFT peaks at stored rate: actuator 15000 Hz; receiver 15000 Hz
Timing caveat: ~15 kHz observed versus nominal 150 kHz. Physical time is unverified.
The plot uses the documented stored rate, without silently substituting 12 MHz.
Waveform amplitude units: unknown; settings are not waveform calibration.
Actuator signal: stored excitation-channel trace for the PZT launching Lamb waves.
Received signal: stored receiver response after wave propagation through the coupon.
Regression predicts the published index above from signal-derived inputs.
It does not predict an individual waveform amplitude or cycle count.
Raw signals are plotted without filtering, normalization, alignment or gain correction.
Time zero is the first stored sample; separate y-axis scales are used.
Sources: Layup1/README.pdf pp. 1-2; Documentation/Techical Report.pdf p. 8.
Source SHA-256: f0c13d64ff11025272f0ee7898e3f376b9cc4aa5736af7693363148743f96261
Source unchanged: SHA-256 verified.
