Repository: iali0008/mma3001-composites-fatigue

# MMA3001: ultrasonic features and composite stiffness degradation

An exploratory feasibility study for MMA3001 (Monash, Numerical Methods and Machine Learning).
**Question:** can simple ultrasonic (PZT Lamb-wave) amplitude features estimate the published
stiffness-degradation index of a CFRP fatigue coupon, using a regression model trained on a
*different* coupon?

**Answer from this study: not with these features.** On the held-out cross-layup specimen L2S11,
the frozen model (linear regression on path 1→7) has MAE 0.0374. By the predeclared rule it beats
log-cycle OLS (0.0946) and a training-mean baseline (0.1015), but only because those controls carry
Layup 1's higher target level. A post hoc predict-zero baseline scores MAE 0.0362, slightly
better. **There is no evidence of transfer to L2S11.** Path 1→7 barely responds (it is likely
dominated by crosstalk). The 36-path features change strongly, but on specimen-specific scales.
Simple reference-normalised amplitude features therefore do not transfer between specimens; that
is the feasibility finding.

## Contents

1. [Engineering problem, inputs and outputs](#engineering-problem-inputs-and-outputs)
2. [Results at a glance](#results-at-a-glance)
3. [Repository structure](#repository-structure)
4. [Setup](#setup)
5. [Data download](#data-download)
6. [Reproduce everything](#reproduce-everything)
7. [Tests, documentation and checks](#tests-documentation-and-checks)
8. [Limitations](#limitations)
9. [Attribution, licence and AI use](#attribution-licence-and-ai-use)

# Local dataset (excluded from Git)

Use the composites fatigue dataset distributed through the [NASA Prognostics Center of Excellence repository](https://www.nasa.gov/intelligent-systems-division/discovery-and-systems-health/pcoe/pcoe-data-set-repository/). The repository page (accessed 2026-10-11) lists the archive `https://phm-datasets.s3.amazonaws.com/NASA/2.+Composites.zip`, whose name matches this local folder; the download date of the local copy was not recorded. Cite it as: Abhinav Saxena, Kai Goebel, Cecilia C. Larrosa, and Fu-Kuo Chang, "CFRP Composites Data Set", NASA Prognostics Data Repository, NASA Ames Research Center, Moffett Field, CA. No licence is named; see [docs/dataset.md](../docs/dataset.md) for the repository's terms, the label definition and the sampling-rate check.

The download has been moved into this repository. Directory inspection confirmed that all three layups are directly under:

```text
data/2.+Composites/2. Composites/
  Layup1/
  Layup2/
  Layup3/
```

The absolute dataset root on this machine is `D:\Saneeh\Monash\Year 3\MMA3001\Projects\mma3001-composites-fatigue\data\2.+Composites\2. Composites`. Pass that directory, or the repository-relative path above, as `--data-root`. The sibling archive is `data/2.+Composites.zip`. The paths used by this experiment below the dataset root are:

| Specimen | Path relative to `--data-root` |
|---|---|
| L1S11 | `Layup1/L1_S11_F/PZT-data/` |
| L1S12 | `Layup1/L1_S12_F/PZT-data/` |

Run from the repository root after installing `requirements.txt`:

```powershell
.\.venv\Scripts\python.exe scripts/repeat_sensitivity.py --data-root "data/2.+Composites/2. Composites"
.\.venv\Scripts\python.exe -m unittest discover -s tests -v
```

The sensitivity command first runs the unchanged raw-data extractor into `results/repeat_sensitivity/median_rebuild/`, checks agreement with the recorded baseline, and then writes the median/first/last comparisons into `results/repeat_sensitivity/`. It reads the original logbooks `Layup1/L1_S11_F/L1S11.xlsx` and `Layup1/L1_S12_F/L1S12.xlsx` with openpyxl in read-only mode; AppleDouble files beginning `._` are not workbooks and are skipped. No source workbook is saved.

Preserve every downloaded file. Explicit `.gitignore` rules `/data/2.+Composites/` and `/data/2.+Composites.zip` exclude the entire download, including logbooks, X-rays, text, PDFs, metadata and archives. These clarify the pre-existing directory-wide exclusion. `data/README.md` stays tracked. The analysis checks every original file against Git's ignore rules and verifies that none under these raw paths is tracked or staged.

Source preservation is checked through sizes and modification timestamps for the complete download wrapper and archive; all surveyed L1S11/L1S12 MAT files additionally have before/after SHA-256 checks and must match the recorded baseline. Both logbooks and all recorded baseline files are also hash-checked. Other source files are inventoried, not content-hashed. See `results/repeat_sensitivity/verification.json` and `source_inventory.json`.

The first audit reports 1,495 PZT MAT files across 13 specimen folders. Only three specimens contain populated scalar stiffness-index candidates; the core modelling experiment uses two from Layup 1. See `archive/audit/ASSESSMENT.md`. Earlier audit scripts and notebooks are now present under `data/audit_stiffness/`, with feasibility work under `data/pzt_feasibility/`.

File: data/pzt_feasibility/feasibility.ipynb
# L1S11 / L1S12: reproducible PZT feature feasibility

**Assessment:** simple regression is worth a limited trial. All 29 published checkpoints remain in the matched three-path subset, but there are only two independent coupons. RMS has strong within-specimen associations; waveform correlation is repeat-sensitive. The L1S12 jump is retained and the physical sample rate remains unresolved.

No interpolation, trained model, target-ranked path selection, or modification of original files. See `ASSESSMENT.md` for full evidence and limits.

## Context and methods

Use traction-free recordings and the pristine zero-load baseline. Survey acquisition metadata before selecting paths. Require full labelled-cycle coverage and exact baseline compatibility, select the frequency with most eligible paths, then the first three actuator/sensor pairs numerically. Numerical target values play no part in selection.

**Assumptions:** each specimen has its own initial calibration waveform available; same-path matching settings and sample grids support sample-domain comparison. We do not assume the exported clock is physically correct. Missing targets stay missing.

```
from pathlib import Path
import sys, io, contextlib, json
import pandas as pd
from IPython.display import display, Image
out = Path.cwd() if (Path.cwd()/'run_feasibility.py').exists() else Path.cwd()/'pzt_feasibility'
sys.path.insert(0, str(out.resolve()))
import run_feasibility as pzt
```

## 1. Survey and select by acquisition metadata

The inventory reads all 254 PZT files on first run. Later runs verify every source SHA-256 before reusing it. All downstream signals are read again from the original MAT files. Paths are keyed by actuator, sensor and frequency, never by array index.

```
inventory = pzt.survey()
plan = pzt.choose_paths(inventory)
display(pd.DataFrame(plan['paths']))
print('Eligible settings by nominal frequency:', plan['eligible_per_frequency'])
print('Selection rule:', plan['rule'])
```

   actuator  sensor  frequency_raw  gain_raw  amplitude_raw  sampling_rate  \
0         1      10            450        20             25        1200000   
1         2       8            450        20             35        1200000   
2         2      11            450        20             15        1200000   

   sensor_n  actuator_n  
0      2000        2000  
1      2000        2000  
2      2000        2000

Eligible settings by nominal frequency: {'300': 1, '350': 2, '400': 3, '450': 19}
Selection rule: Require all labelled cycles and pristine references in both coupons with exact settings; choose frequency with most eligible paths (tie: lower frequency); take first three actuator/sensor pairs in numeric order.

## 2. Extract signals, screen quality and calculate features

Each whole trace is centered by its own mean. RMS = sqrt(mean(x²)); the conditional rectangle-rule integral = sum(x²)/exported_fs; zero-lag correlation = dot(x,r)/(norm(x) norm(r)). The primary amplitude features divide by the same-path pristine reference. No filtering, time alignment or target-selected window is used.

Clipping checks are heuristics because hardware rails are unknown. See `selection_plan.json` for fixed thresholds.

```
with contextlib.redirect_stdout(io.StringIO()):
    features = pzt.extract(plan)
    features = pzt.enrich_and_summarize(features, inventory)
    pzt.sampling_check()
display(pd.read_csv(out/'usable_coverage.csv'))
qc = pd.read_csv(out/'signal_qc.csv')
display(qc.groupby('channel').agg(traces=('file','size'),nonfinite_samples=('nonfinite','sum'),flat_traces=('flat','sum'),clipping_suspicions=('clipping_suspect','sum')))
print('Lengths:', sorted(qc.n.unique()))
print('Setting mismatches:', int((~features.settings_match).sum()))
```

C:\Users\Lenovo\AppData\Local\Programs\Python\Python313\Lib\site-packages\openpyxl\worksheet\_reader.py:329: UserWarning: Unknown extension is not supported and will be removed
  warn(msg)

   specimen  labelled_recordings  labelled_checkpoints  feature_rows
0  L1_S11_F                   32                    15            96
1  L1_S12_F                   26                    14            78

          traces  nonfinite_samples  flat_traces  clipping_suspicions
channel                                                              
actuator     189                  0            0                    0
sensor       189                  0            0                    0

Lengths: [np.int64(2000)]
Setting mismatches: 0

## 3. Verify sampling units and reference compatibility

Nominal excitation uses kHz according to the README; the export hard-codes 1.2 MHz. At nominal 450 kHz the pristine excitation FFT peak is 46.2–46.8 kHz if interpreted using that rate. Across all seven nominal frequencies there is a similar roughly tenfold discrepancy. A near-12-MHz clock is an inference, not an adopted correction. Absolute time integrals remain conditional; reference ratios cancel the shared clock scale. Signal amplitudes are treated as arbitrary exported units.

References are each specimen's pristine `_0_0.mat`, not averages of later cycle-zero static-loading records. Their path, settings, length and rate match.

```
pzt.plots(features, plan)
display(Image(filename=str(out/'sampling_check.png'), width=1000))
```

## 4. Features by specimen, cycle and published index

All repetitions remain individual points. Marker shape identifies repeat number and CSV filenames retain exact identities. Open points have a measured PZT feature but no published target; they appear only on the cycle axis. No curves are fitted or interpolated. Amplitude and correlation scales match across specimen figures.

```
display(Image(filename=str(out/'L1S11_features.png'), width=1000))
```

```
display(Image(filename=str(out/'L1S12_features.png'), width=1000))
```

RMS decreases within each coupon. Integrated squared-amplitude ratio is exactly RMS ratio squared per recording, so these are redundant predictors. Signed zero-lag correlation is less stable and must not be interpreted as a monotonic damage measure.

## 5. L1S12 10k–30k interval: facts and hypotheses

The index rises from 0.084112497 to 0.233175942; 20k is unlabelled. Logbook rows 53–71 document a September–November gap, temporary absence of strain gauges, later rosette recordings and observed vertical delamination growth. All stored gain, drive-amplitude, sample-rate and length fields remain unchanged across all 252 paths in the seven traction-free records.

At 30k, the operator notes a signal shift and suggests dye or temperature. Those causes remain hypotheses. Damage growth, gauge/calibration changes and environmental effects cannot be separated here. No automatic deletion or smoothing is performed.

```
display(pd.read_csv(out/'L1S12_jump_setting_changes.csv')[['file','paths_checked','changed_settings_paths']])
display(Image(filename=str(out/'L1S12_jump.png'), width=1000))
```

                  file  paths_checked  changed_settings_paths
0  L1S12_10000_3_1.mat            252                       0
1  L1S12_10000_3_2.mat            252                       0
2  L1S12_20000_3_1.mat            252                       0
3  L1S12_20000_3_2.mat            252                       0
4  L1S12_20000_3_3.mat            252                       0
5  L1S12_30000_3_1.mat            252                       0
6  L1S12_30000_3_2.mat            252                       0

At A2→S11, 30k-repeat reference correlations are +0.37745 and -0.66720 while RMS ratios are 0.33068 and 0.33338. A shared stiffness target therefore coexists with markedly different phase-sensitive similarity. The unlabelled 20k repeats show variability without an assigned target.

## 6. Waveform inspection and descriptive associations

The waveforms below compare matched pristine and 100k acquisitions in sample coordinates. Associations use one median per checkpoint/path, not thousands of path samples as independent observations. These statistics are descriptive; they were calculated only after selection and never used to choose paths.

```
display(Image(filename=str(out/'waveform_check.png'), width=1000))
assoc = pd.read_csv(out/'descriptive_associations.csv')
display(assoc[assoc.feature.ne('energy_ratio')].round(3))
```

    specimen    path                feature  n_checkpoints  spearman_index  \
0   L1_S11_F  A1-S10              rms_ratio             15          -0.932   
2   L1_S11_F  A1-S10  reference_correlation             15          -0.732   
3   L1_S11_F  A2-S11              rms_ratio             15          -0.918   
5   L1_S11_F  A2-S11  reference_correlation             15           0.100   
6   L1_S11_F   A2-S8              rms_ratio             15          -0.939   
8   L1_S11_F   A2-S8  reference_correlation             15          -0.389   
9   L1_S12_F  A1-S10              rms_ratio             14          -0.960   
11  L1_S12_F  A1-S10  reference_correlation             14          -0.451   
12  L1_S12_F  A2-S11              rms_ratio             14          -0.859   
14  L1_S12_F  A2-S11  reference_correlation             14          -0.007   
15  L1_S12_F   A2-S8              rms_ratio             14          -0.908   
17  L1_S12_F   A2-S8  reference_correlation             14          -0.464   

    spearman_cycles  
0            -0.939  
2            -0.711  
3            -0.893  
5             0.100  
6            -0.989  
8            -0.279  
9            -0.996  
11           -0.442  
12           -0.903  
14            0.007  
15           -0.978  
17           -0.495

## 7. Reproducibility and preservation checks

Checks cover label coverage, exact reference identities, amplitude-feature algebra, target missingness, zero recorded load, correlation bounds and source preservation. SHA-256 compares every surveyed PZT file; the earlier inventory also checks all 2,571 original file sizes/timestamps. Package versions are saved in `environment.json`.

```
pzt.verify(features)
display(pd.Series(json.loads((out/'environment.json').read_text()), name='Version'))
```

Verification passed: {"pzt_sha256_files_checked": 254, "pzt_hash_changes": [], "original_metadata_files_checked": 2571, "original_metadata_changes": [], "feature_identity_checks": "passed", "missing_labels_preserved": true, "models_trained": 0}

python        3.13.3
numpy          2.3.0
pandas         2.2.3
scipy         1.17.1
matplotlib    3.10.6
openpyxl       3.1.5
Name: Version, dtype: object

## Takeaways

- 15 L1S11 and 14 L1S12 labelled checkpoints remain; 58 labelled recordings are repeated views, not 58 independent specimens.
- No selected trace failed the basic screens, but physical timing calibration and absolute amplitude calibration are unresolved.
- Try a predeclared low-dimensional regularized regression with RMS ratios **or** energy ratios, compared with a cycle-only baseline. Treat correlation as a separate sensitivity analysis.
- Hold out an entire coupon and report both transfer directions; never select the best path from held-out target performance. For forecasting, add forward-time splits.
- Preserve the L1S12 jump, the missing 20k label and identifiable repeats. Results cannot establish broad generalization from two coupons.

Controlling sources: local Layup1 README, Technical Report export code, the two logbooks, original MAT fields and the existing audit. No new labels were manufactured.
