Repository: iali0008/mma3001-composites-fatigue

# MMA3001: ultrasonic features and composite stiffness degradation

An exploratory feasibility study for MMA3001 (Monash, Numerical Methods and Machine Learning).
**Question:** can simple ultrasonic (PZT Lamb-wave) amplitude features estimate the published
stiffness-degradation index of a CFRP fatigue coupon, using a regression model trained on a
*different* coupon?

**Answer from this study: not with these features.** On the held-out cross-layup specimen L2S11,
the frozen model (linear regression on path 1→7) has MAE 0.0374. By the predeclared rule it beats
log-cycle OLS (0.0946) and a training-mean baseline (0.1015), but only because those controls carry
Layup 1's higher target level. A post hoc predict-zero baseline scores MAE 0.0362, slightly
better. **There is no evidence of transfer to L2S11.** Path 1→7 barely responds (it is likely
dominated by crosstalk). The 36-path features change strongly, but on specimen-specific scales.
Simple reference-normalised amplitude features therefore do not transfer between specimens; that
is the feasibility finding.

## Contents

1. [Engineering problem, inputs and outputs](#engineering-problem-inputs-and-outputs)
2. [Results at a glance](#results-at-a-glance)
3. [Repository structure](#repository-structure)
4. [Setup](#setup)
5. [Data download](#data-download)
6. [Reproduce everything](#reproduce-everything)
7. [Tests, documentation and checks](#tests-documentation-and-checks)
8. [Limitations](#limitations)
9. [Attribution, licence and AI use](#attribution-licence-and-ai-use)

## Results at a glance

All numbers are copied from files under `results/`.

**v1 comparison (predeclared, `results/model_comparison/`).** Path 1→7, train on one Layup 1
coupon and evaluate on the other.

| Model | MAE L1S11 → L1S12 | MAE L1S12 → L1S11 |
|---|---:|---:|
| LinearRegression | 0.0505 | 0.0294 |
| DecisionTreeRegressor (depth 2) | 0.1052 | 0.0458 |
| RBF SVR | 0.1112 | 0.0563 |
| MLP (3 tanh units), median of 5 seeds | 0.0782 | 0.0209 |
| log-cycle OLS (control) | 0.0903 | 0.0920 |
| training-mean Dummy (control) | 0.1077 | 0.0831 |

**Protocol v2 validation (`results/protocol_v2/validation/`).** The multi-path input lowered the
worst-direction MAE of the tree (0.1052 to 0.0907) and SVR (0.1112 to 0.0963), raised it for linear
regression and the MLP, and no multi-path candidate came close to single-path linear regression.
The predeclared rule (lowest worst-direction MAE) selected **LinearRegression on path 1→7**
(0.0505). The single-path scores were already known from
v1 when that rule was written.

**Held-out test on L2S11, scored once (`results/protocol_v2/test_L2S11/`).**

| Model | L2S11 MAE | Note |

# Exploratory specimen-held-out model comparison

MAE is primary. Both specimens have been used in development; neither is an untouched final test set.
MLP entries are the median [minimum, maximum] across all five predeclared seeds, not an ensemble.

| Train -> evaluate | Model | Evaluation MAE | RMSE | R2 | Training MAE |
|---|---|---:|---:|---:|---:|
| L1S11 -> L1S12 | LinearRegression | 0.050532 | 0.058254 | 0.534215 | 0.008395 |
| L1S11 -> L1S12 | DecisionTreeRegressor | 0.105158 | 0.117024 | -0.879715 | 0.009196 |
| L1S11 -> L1S12 | SVR | 0.111193 | 0.126674 | -1.202483 | 0.007352 |
| L1S11 -> L1S12 | MLPRegressor | 0.078193 [0.074266, 0.078196] | 0.087694 [0.082907, 0.087698] | -0.055551 [-0.055653, 0.056549] | 0.008510 |
| L1S11 -> L1S12 | log_cycle_OLS | 0.090299 | 0.105431 | -0.525737 | 0.007362 |
| L1S11 -> L1S12 | DummyRegressor | 0.107731 | 0.119134 | -0.948086 | 0.021370 |
| L1S12 -> L1S11 | LinearRegression | 0.029357 | 0.035001 | -0.911314 | 0.023559 |
| L1S12 -> L1S11 | DecisionTreeRegressor | 0.045803 | 0.051352 | -3.114093 | 0.020342 |
| L1S12 -> L1S11 | SVR | 0.056257 | 0.064136 | -5.417602 | 0.013128 |
| L1S12 -> L1S11 | MLPRegressor | 0.020942 [0.020936, 0.021264] | 0.023866 [0.023453, 0.023872] | 0.111339 [0.110910, 0.141866] | 0.022326 |
| L1S12 -> L1S11 | log_cycle_OLS | 0.092013 | 0.098381 | -14.100526 | 0.027626 |
| L1S12 -> L1S11 | DummyRegressor | 0.083110 | 0.086881 | -10.776416 | 0.080028 |

Full training/evaluation MAE, RMSE and R2 for every seed: metrics.csv. Residual = prediction - observation.
Reference selection ignores target values/availability and reproduces both original cycle-1 references exactly.
Convergence warning records (reported, warm-up and timed fits): 0.
Timing: one warm-up, 15 fresh fits; each prediction timing averages 100 complete held-out-batch calls.
Reported timing medians/IQRs are local warm-process measurements with one numerical-library thread.
Raw-workflow cProfile results are separately stored under raw_profile; they are not model runtimes.

Limitations: two correlated specimen trajectories, few checkpoints, acquisition differences,
unvalidated published stiffness index and prior development exposure. No evaluation-based tuning.
Negative R2 or predictions are retained. Seed ranges are not confidence intervals.

File: results/model_comparison/raw_benchmark/workers_4_stdout.txt
Exploratory two-specimen comparison requiring an early reference measurement.
Actuator 1 -> receiver 7, nominal 150 kHz; Loaded, 3.95-4.05 kips inclusive.
L1S11 gain 33 / excitation 65; L1S12 gain 35 / excitation 50.
Stored sampling rate 1.2e6 unchanged; both signal lengths 2000; samples 0-1999.
Received PTP=max(x)-min(x); RMS=sqrt(mean((x-mean(x))**2)); then median across eligible repeats.
Relative features = checkpoint median / earliest eligible checkpoint median, selected by cycle order.
Reference targets are never used in fitting, scoring, or calibration; references are not assumed undamaged.
All three models use an intercept and equal checkpoint weights. No tuning on the test specimen.
Missing labels remain missing (including L1S12 20,000); the 30,000-cycle published jump is retained.
No prediction clipping, filtering, alignment, gain correction, or label interpolation.
Raw waveform units unknown; relative features dimensionless; MAE/RMSE in published-index units.
Two specimens cannot establish broad transfer performance or distinguish specimen effects from acquisition-setting effects.
OLS coefficients checked against QR; source SHA-256 hashes verified unchanged.

References:
{'specimen': 'L1S11', 'cycles': 1, 'filenames': 'L1S11_1_1_1.mat', 'rms_denominator': 689.383565662073, 'ptp_denominator': 4922.16552734375}
{'specimen': 'L1S12', 'cycles': 1, 'filenames': 'L1S12_1_1_8.mat', 'rms_denominator': 658.4574074547975, 'ptp_denominator': 3645.8231201171875}

Coverage:
L1S11: 27 eligible recordings; 14 checkpoints; 13 fit/score checkpoints; 0 eligible recordings with signal flags.
L1S12: 24 eligible recordings; 13 checkpoints; 12 fit/score checkpoints; 0 eligible recordings with signal flags.

Held-out metrics:
{'train_specimen': 'L1S11', 'test_specimen': 'L1S12', 'model': 'log10_cycles', 'train_checkpoints': 13, 'test_checkpoints': 12, 'MAE': 0.09029909937841256, 'RMSE': 0.10543148833030798}
{'train_specimen': 'L1S11', 'test_specimen': 'L1S12', 'model': 'relative_rms', 'train_checkpoints': 13, 'test_checkpoints': 12, 'MAE': 0.07101260334151566, 'RMSE': 0.07270462775898054}
{'train_specimen': 'L1S11', 'test_specimen': 'L1S12', 'model': 'relative_rms_and_ptp', 'train_checkpoints': 13, 'test_checkpoints': 12, 'MAE': 0.050531852911642174, 'RMSE': 0.058253681122976034}
{'train_specimen': 'L1S12', 'test_specimen': 'L1S11', 'model': 'log10_cycles', 'train_checkpoints': 12, 'test_checkpoints': 13, 'MAE': 0.0920131996517434, 'RMSE': 0.09838145264971983}
{'train_specimen': 'L1S12', 'test_specimen': 'L1S11', 'model': 'relative_rms', 'train_checkpoints': 12, 'test_checkpoints': 13, 'MAE': 0.05690550011520003, 'RMSE': 0.0608756118843625}
{'train_specimen': 'L1S12', 'test_specimen': 'L1S11', 'model': 'relative_rms_and_ptp', 'train_checkpoints': 12, 'test_checkpoints': 13, 'MAE': 0.02935699038052205, 'RMSE': 0.035001220146199725}
