Repository: iali0008/mma3001-composites-fatigue

# MMA3001: ultrasonic features and composite stiffness degradation

An exploratory feasibility study for MMA3001 (Monash, Numerical Methods and Machine Learning).
**Question:** can simple ultrasonic (PZT Lamb-wave) amplitude features estimate the published
stiffness-degradation index of a CFRP fatigue coupon, using a regression model trained on a
*different* coupon?

**Answer from this study: not with these features.** On the held-out cross-layup specimen L2S11,
the frozen model (linear regression on path 1→7) has MAE 0.0374. By the predeclared rule it beats
log-cycle OLS (0.0946) and a training-mean baseline (0.1015), but only because those controls carry
Layup 1's higher target level. A post hoc predict-zero baseline scores MAE 0.0362, slightly
better. **There is no evidence of transfer to L2S11.** Path 1→7 barely responds (it is likely
dominated by crosstalk). The 36-path features change strongly, but on specimen-specific scales.
Simple reference-normalised amplitude features therefore do not transfer between specimens; that
is the feasibility finding.

## Contents

1. [Engineering problem, inputs and outputs](#engineering-problem-inputs-and-outputs)
2. [Results at a glance](#results-at-a-glance)
3. [Repository structure](#repository-structure)
4. [Setup](#setup)
5. [Data download](#data-download)
6. [Reproduce everything](#reproduce-everything)
7. [Tests, documentation and checks](#tests-documentation-and-checks)
8. [Limitations](#limitations)
9. [Attribution, licence and AI use](#attribution-licence-and-ai-use)

## Engineering problem, inputs and outputs

- **Context.** CFRP laminates lose stiffness under fatigue through matrix cracking and
  delamination. Permanently bonded PZT networks could monitor that loss without stopping a
  structure for mechanical testing, if their signals can be mapped to stiffness loss in a way that
  carries over from one part to another.
- **Data.** The NASA PCoE "CFRP Composites" dataset (Saxena et al.). Notched T700G coupons in
  tension–tension fatigue, with two 6-PZT SMART Layer strips (36 actuator–sensor paths × 7
  frequencies). Only three coupons carry published stiffness labels: **L1S11, L1S12** (Layup 1,

## Results at a glance

All numbers are copied from files under `results/`.

**v1 comparison (predeclared, `results/model_comparison/`).** Path 1→7, train on one Layup 1
coupon and evaluate on the other.

| Model | MAE L1S11 → L1S12 | MAE L1S12 → L1S11 |
|---|---:|---:|
| LinearRegression | 0.0505 | 0.0294 |
| DecisionTreeRegressor (depth 2) | 0.1052 | 0.0458 |
| RBF SVR | 0.1112 | 0.0563 |
| MLP (3 tanh units), median of 5 seeds | 0.0782 | 0.0209 |
| log-cycle OLS (control) | 0.0903 | 0.0920 |
| training-mean Dummy (control) | 0.1077 | 0.0831 |

**Protocol v2 validation (`results/protocol_v2/validation/`).** The multi-path input lowered the
worst-direction MAE of the tree (0.1052 to 0.0907) and SVR (0.1112 to 0.0963), raised it for linear
regression and the MLP, and no multi-path candidate came close to single-path linear regression.
The predeclared rule (lowest worst-direction MAE) selected **LinearRegression on path 1→7**
(0.0505). The single-path scores were already known from
v1 when that rule was written.

**Held-out test on L2S11, scored once (`results/protocol_v2/test_L2S11/`).**

| Model | L2S11 MAE | Note |
|---|---:|---|
| Frozen LinearRegression, path 1→7 | 0.0374 | every prediction below its observation; R² −2.27 |
| log-cycle OLS (control) | 0.0946 | predeclared reference point |
| training-mean Dummy (control) | 0.1015 | predeclared reference point |
| predict zero (post hoc) | 0.0362 | not predeclared; shows the controls' bias |

All 16 non-reference L2S11 checkpoints lie outside the training feature hull. The unlabelled L1S11
sanity check (125k–227k cycles) **fails** criterion C1. A post hoc diagnostic links the failure to
a jump at 177k cycles that appears on all 36 paths at once, which suggests a coupling or mounting
change (`results/protocol_v2/sanity_L1S11/`).

**Recommendations.** Use features that isolate the transmitted wave (S0-mode windowing, time of
flight, ΔPSD as in Saxena et al. 2011), add more labelled specimens, or calibrate per specimen.

## Data download

1. Download `https://phm-datasets.s3.amazonaws.com/NASA/2.+Composites.zip`, the link listed on the
   [NASA PCoE Data Set Repository](https://www.nasa.gov/intelligent-systems-division/discovery-and-systems-health/pcoe/pcoe-data-set-repository/)
   (checked 2026-10-11).
2. Extract it so that `data/2.+Composites/2. Composites/` contains `Layup1`, `Layup2` and
   `Layup3`. Any other location works if you pass it as `--data-root`.
3. Do not modify or commit the files. `.gitignore` excludes them, and the workflows check that. Raw
   and third-party material once committed by the early audit was untracked on 2026-10-12 but
   remains in earlier commits; see [docs/dataset.md](docs/dataset.md).

The no-data replay and most tests need no download.

File: results/protocol_v2/post_hoc_step4/logbook_L1S11.json
{
  "status": "POST HOC diagnostic after the step-4 sanity check; the C1 fail stands",
  "logbook": "Layup1/L1_S11_F/L1S11.xlsx",
  "remarks_100k_onwards": [
    {
      "row": 143,
      "cycles": 227000,
      "remarks": "ch2: 0deg, balance high"
    }
  ],
  "acquisition_keyword_remarks_whole_log": [
    {
      "row": 70,
      "cycles": 30000,
      "remarks": "4-8,5-8and 6-8 signals has decreased a lot due to delamination close to sensor 8"
    },
    {
      "row": 78,
      "cycles": 40000,
      "remarks": "747 cycles before hydrolics were turned off and then testing resumed, MTS shaky - mounted off-center?, delamination heard 8000+ cycles"
    }
  ],
  "rows_where_logged_timestamp_goes_backwards": 4,
  "backwards_examples": [
    {
      "row": 101,
      "previous": "2011-07-20 10:21:00",
      "current": "2011-07-14 09:19:00"
    },
    {
      "row": 131,
      "previous": "2011-07-20 17:30:00",
      "current": "2011-07-20 10:28:00"
    },
    {
      "row": 132,
      "previous": "2011-07-20 10:28:00",
      "current": "2011-07-14 15:30:00"
    },
    {
      "row": 141,
      "previous": "2011-07-14 17:04:00",
      "current": "2011-07-14 11:43:00"
    }
  ],
  "sequence_175k_to_177k": [
    {
      "row": 128,
      "timestamp": "2011-07-20 16:48:00",
      "cycles": 175000,
      "condition": "Loaded",
      "load_kips": 4.003,
      "file": "L1S11_175000_1_1.mat"
    },
    {
      "row": 129,
      "timestamp": "2011-07-20 17:25:00",
      "cycles": 175000,
      "condition": "Clamped",
      "load_kips": 0.002,
      "file": "L1S11_175000_1_2.mat"
    },
    {
      "row": 130,
      "timestamp": "2011-07-20 17:30:00",
      "cycles": 175000,
      "condition": "Traction Free",
      "load_kips": 0,
      "file": "L1S11_175000_3_1.mat"
    },
    {
      "row": 131,
      "timestamp": "2011-07-20 10:28:00",
      "cycles": 175000,
      "condition": "Traction Free",
      "load_kips": 0,
      "file": "L1S11_175000_3_2.mat"
    },
    {
      "row": 132,
      "timestamp": "2011-07-14 15:30:00",
      "cycles": 177309,
      "condition": "Clamped",
      "load_kips": -0.001,
      "file": "L1S11_177309_2_1.mat"
    },
    {
      "row": 133,
      "timestamp": "2011-07-14 15:33:00",
      "cycles": 177309,
      "condition": "Clamped",
      "load_kips": -0.001,
      "file": "L1S11_177309_2_2.mat"
    },
    {
      "row": 134,
      "timestamp": "2011-07-14 15:38:00",
      "cycles": 177309,
      "condition": "Traction Free",
      "load_kips": 0,
      "file": "L1S11_177309_3_1.mat"
    },
    {
      "row": 135,
      "timestamp": "2011-07-14 15:43:00",
      "cycles": 177000,
      "condition": "Traction Free",
      "load_kips": 0,
      "file": "L1S11_177000_3_1.mat"
    },
    {
      "row": 136,
      "timestamp": "2011-07-14 15:52:00",
      "cycles": 177000,
      "condition": "Clamped",
      "load_kips": 0.001,
      "file": "L1S11_177000_2_1.mat"
    },
    {
      "row": 137,
      "timestamp": "2011-07-14 15:57:00",
      "cycles": 177000,
      "condition": "Loaded",
      "load_kips": 4.003,
      "file": "L1S11_177000_1_1.mat"
    }
  ],
  "path_1_7_waveforms": [
    {
      "cycles": 100000,
      "filename": "L1S11_100000_1_1.mat",
      "receiver_rms": 585.9357043591258,
      "receiver_ptp": 5035.848876953125,
      "actuator_rms": 220.76819486678207,
      "actuator_ptp": 2221.0
    },
    {
      "cycles": 100000,
      "filename": "L1S11_100000_1_2.mat",
      "receiver_rms": 600.6973755685401,
      "receiver_ptp": 5090.42626953125,
      "actuator_rms": 220.76580720899761,
      "actuator_ptp": 2220.0
    },
    {
      "cycles": 125000,
      "filename": "L1S11_125000_1_1.mat",
      "receiver_rms": 575.7895449683776,
      "receiver_ptp": 4983.67724609375,
      "actuator_rms": 220.80857793327954,
      "actuator_ptp": 2223.0
    },
    {
      "cycles": 125000,
      "filename": "L1S11_125000_1_2.mat",
      "receiver_rms": 567.7236646353448,
      "receiver_ptp": 4929.493896484375,
      "actuator_rms": 220.80499706926733,
      "actuator_ptp": 2223.3333740234375
    },
    {
      "cycles": 150000,
      "filename": "L1S11_150000_1_1.mat",
      "receiver_rms": 578.7750738649963,
      "receiver_ptp": 5023.352783203125,
      "actuator_rms": 220.81018626033512,
      "actuator_ptp": 2220.6666259765625
    },
    {
      "cycles": 150000,
      "filename": "L1S11_150000_1_2.mat",
      "receiver_rms": 572.6323570422244,
      "receiver_ptp": 4974.7998046875,
      "actuator_rms": 220.8064824361914,
      "actuator_ptp": 2220.0001220703125
    },
    {
      "cycles": 175000,
      "filename": "L1S11_175000_1_1.mat",
      "receiver_rms": 563.0635860803677,
      "receiver_ptp": 4921.380859375,
      "actuator_rms": 220.78273585938044,
      "actuator_ptp": 2221.0
    },
    {
      "cycles": 177000,
      "filename": "L1S11_177000_1_1.mat",
      "receiver_rms": 728.3860667656257,
      "receiver_ptp": 5439.600830078125,
      "actuator_rms": 220.74626080318401,
      "actuator_ptp": 2220.0
    },
    {
      "cycles": 227000,
      "filename": "L1S11_227000_1_1.mat",
      "receiver_rms": 727.3553183475883,
      "receiver_ptp": 5440.04833984375,
      "actuator_rms": 220.80694281634604,
      "actuator_ptp": 2220.333251953125
    },
    {
      "cycles": 227000,
      "filename": "L1S11_227000_1_2.mat",
      "receiver_rms": 726.4949236587295,
      "receiver_ptp": 5442.69580078125,
      "actuator_rms": 220.78147988864134,
      "actuator_ptp": 2220.6666259765625
    },
    {
      "cycles": 227000,
      "filename": "L1S11_227000_1_3.mat",
      "receiver_rms": 729.8039082378739,
      "receiver_ptp": 5439.36669921875,
      "actuator_rms": 220.57295198056326,
      "actuator_ptp": 2217.0001220703125
    }
  ],
  "per_pair_rms_ratio_summary": {
    "100000": {
      "pairs": 36,
      "median_rms_ratio": 0.4494481443746513,
      "pairs_with_rms_ratio_above_1": 0,
      "path_1_7_rms_ratio": 0.8606479317417746
    },
    "125000": {
      "pairs": 36,
      "median_rms_ratio": 0.46731378884881636,
      "pairs_with_rms_ratio_above_1": 0,
      "path_1_7_rms_ratio": 0.8293737090363551
    },
    "150000": {
      "pairs": 36,
      "median_rms_ratio": 0.47044931261541956,
      "pairs_with_rms_ratio_above_1": 5,
      "path_1_7_rms_ratio": 0.8350992743795882
    },
    "175000": {
      "pairs": 36,
      "median_rms_ratio": 0.42044997033858394,
      "pairs_with_rms_ratio_above_1": 2,
      "path_1_7_rms_ratio": 0.8167638657582595
    },
    "177000": {
      "pairs": 36,
      "median_rms_ratio": 0.5776632111556534,
      "pairs_with_rms_ratio_above_1": 10,
      "path_1_7_rms_ratio": 1.0565759078780699
    },
    "227000": {
      "pairs": 36,
      "median_rms_ratio": 0.44538256664065046,
      "pairs_with_rms_ratio_above_1": 8,
      "path_1_7_rms_ratio": 1.0550807338278334
    }
  },
  "rms_ratio_change_177k_over_175k": {
    "median": 1.325703065575385,
    "min": 1.0860180472021117,
    "max": 3.571047997675443,
    "pairs_increasing": 36,
    "pairs": 36,
    "path_1_7": 1.293612452966655
  }
}

File: results/protocol_v2/post_hoc_step4/summary.json
{
  "status": "POST HOC: computed after the single L2S11 test; descriptive only",
  "l2s11_scored_n": 8,
  "l2s11_observed_range": [
    0.008583815,
    0.084180661
  ],
  "l2s11_observed_mean": 0.036168889875,
  "constant_zero_predictor_MAE": 0.036168889875,
  "frozen_MAE": 0.03735840711640884,
  "frozen_prediction_range": [
    -0.008983256587166338,
    0.006703978847650005
  ],
  "all_frozen_residuals_negative": true,
  "spearman_prediction_vs_observed": 0.19047619047619052,
  "pearson_prediction_vs_observed": 0.25390238448913005,
  "l2s11_path_1_7_relative_rms_range": [
    0.9849000336455621,
    1.0183704939030394
  ],
  "l2s11_path_1_7_relative_ptp_range": [
    1.0006430709242224,
    1.0146799607388277
  ],
  "development_feature_ranges_non_reference_labelled": {
    "L1S11": {
      "relative_rms": [
        0.7454821923523308,
        0.9817422713902058
      ],
      "relative_ptp": [
        0.878881355713626,
        1.0286402489138786
      ],
      "mp_relative_rms": [
        0.437766077735113,
        0.9564586490296065
      ],
      "mp_relative_ptp": [
        0.4168285627273873,
        0.9605667558778173
      ]
    },
    "L1S12": {
      "relative_rms": [
        0.5534396145088861,
        0.8481139187376846
      ],
      "relative_ptp": [
        0.8332676690868855,
        1.0602824233358064
      ],
      "mp_relative_rms": [
        0.28060879214908097,
        0.6210230590598804
      ],
      "mp_relative_ptp": [
        0.3184367107247407,
        0.6060069261602044
      ]
    }
  }
}
