Repository: iali0008/mma3001-composites-fatigue

# MMA3001: ultrasonic features and composite stiffness degradation

An exploratory feasibility study for MMA3001 (Monash, Numerical Methods and Machine Learning).
**Question:** can simple ultrasonic (PZT Lamb-wave) amplitude features estimate the published
stiffness-degradation index of a CFRP fatigue coupon, using a regression model trained on a
*different* coupon?

**Answer from this study: not with these features.** On the held-out cross-layup specimen L2S11,
the frozen model (linear regression on path 1→7) has MAE 0.0374. By the predeclared rule it beats
log-cycle OLS (0.0946) and a training-mean baseline (0.1015), but only because those controls carry
Layup 1's higher target level. A post hoc predict-zero baseline scores MAE 0.0362, slightly
better. **There is no evidence of transfer to L2S11.** Path 1→7 barely responds (it is likely
dominated by crosstalk). The 36-path features change strongly, but on specimen-specific scales.
Simple reference-normalised amplitude features therefore do not transfer between specimens; that
is the feasibility finding.

## Contents

1. [Engineering problem, inputs and outputs](#engineering-problem-inputs-and-outputs)
2. [Results at a glance](#results-at-a-glance)
3. [Repository structure](#repository-structure)
4. [Setup](#setup)
5. [Data download](#data-download)
6. [Reproduce everything](#reproduce-everything)
7. [Tests, documentation and checks](#tests-documentation-and-checks)
8. [Limitations](#limitations)
9. [Attribution, licence and AI use](#attribution-licence-and-ai-use)

## Engineering problem, inputs and outputs

- **Context.** CFRP laminates lose stiffness under fatigue through matrix cracking and
  delamination. Permanently bonded PZT networks could monitor that loss without stopping a
  structure for mechanical testing, if their signals can be mapped to stiffness loss in a way that
  carries over from one part to another.
- **Data.** The NASA PCoE "CFRP Composites" dataset (Saxena et al.). Notched T700G coupons in
  tension–tension fatigue, with two 6-PZT SMART Layer strips (36 actuator–sensor paths × 7
  frequencies). Only three coupons carry published stiffness labels: **L1S11, L1S12** (Layup 1,

## Results at a glance

All numbers are copied from files under `results/`.

**v1 comparison (predeclared, `results/model_comparison/`).** Path 1→7, train on one Layup 1
coupon and evaluate on the other.

| Model | MAE L1S11 → L1S12 | MAE L1S12 → L1S11 |
|---|---:|---:|
| LinearRegression | 0.0505 | 0.0294 |
| DecisionTreeRegressor (depth 2) | 0.1052 | 0.0458 |
| RBF SVR | 0.1112 | 0.0563 |
| MLP (3 tanh units), median of 5 seeds | 0.0782 | 0.0209 |
| log-cycle OLS (control) | 0.0903 | 0.0920 |
| training-mean Dummy (control) | 0.1077 | 0.0831 |

**Protocol v2 validation (`results/protocol_v2/validation/`).** The multi-path input lowered the
worst-direction MAE of the tree (0.1052 to 0.0907) and SVR (0.1112 to 0.0963), raised it for linear
regression and the MLP, and no multi-path candidate came close to single-path linear regression.
The predeclared rule (lowest worst-direction MAE) selected **LinearRegression on path 1→7**
(0.0505). The single-path scores were already known from
v1 when that rule was written.

**Held-out test on L2S11, scored once (`results/protocol_v2/test_L2S11/`).**

| Model | L2S11 MAE | Note |
|---|---:|---|
| Frozen LinearRegression, path 1→7 | 0.0374 | every prediction below its observation; R² −2.27 |
| log-cycle OLS (control) | 0.0946 | predeclared reference point |
| training-mean Dummy (control) | 0.1015 | predeclared reference point |
| predict zero (post hoc) | 0.0362 | not predeclared; shows the controls' bias |

All 16 non-reference L2S11 checkpoints lie outside the training feature hull. The unlabelled L1S11
sanity check (125k–227k cycles) **fails** criterion C1. A post hoc diagnostic links the failure to
a jump at 177k cycles that appears on all 36 paths at once, which suggests a coupling or mounting
change (`results/protocol_v2/sanity_L1S11/`).

**Recommendations.** Use features that isolate the transmitted wave (S0-mode windowing, time of
flight, ΔPSD as in Saxena et al. 2011), add more labelled specimens, or calibrate per specimen.

## Data download

1. Download `https://phm-datasets.s3.amazonaws.com/NASA/2.+Composites.zip`, the link listed on the
   [NASA PCoE Data Set Repository](https://www.nasa.gov/intelligent-systems-division/discovery-and-systems-health/pcoe/pcoe-data-set-repository/)
   (checked 2026-10-11).
2. Extract it so that `data/2.+Composites/2. Composites/` contains `Layup1`, `Layup2` and
   `Layup3`. Any other location works if you pass it as `--data-root`.
3. Do not modify or commit the files. `.gitignore` excludes them, and the workflows check that. Raw
   and third-party material once committed by the early audit was untracked on 2026-10-12 but
   remains in earlier commits; see [docs/dataset.md](docs/dataset.md).

The no-data replay and most tests need no download.

File: results/protocol_v2/selection.json
{
  "rule": {
    "candidates": "4 model families (LinearRegression, DecisionTreeRegressor, SVR, MLPRegressor) x 2 input sets = 8 candidates",
    "controls_selectable": false,
    "criterion": "lowest worst-direction validation MAE, where worst-direction MAE = max(MAE L1S11->L1S12, MAE L1S12->L1S11); MLP uses its five-seed median MAE in each direction",
    "tie_tolerance_mae": 0.0005,
    "tie_break_order": {
      "model": [
        "LinearRegression",
        "DecisionTreeRegressor",
        "SVR",
        "MLPRegressor"
      ],
      "input_set": [
        "single_path_1_7",
        "multi_path_36"
      ],
      "rule": "within the tolerance of the minimum, choose the earliest model in the order; if still tied, the earliest input set"
    },
    "freeze": "the selection, the rule output and the commit hash are committed before L2S11 is touched"
  },
  "candidates": [
    {
      "model": "LinearRegression",
      "input_set": "single_path_1_7",
      "MAE_L1S11_to_L1S12": 0.05053185291164209,
      "MAE_L1S12_to_L1S11": 0.02935699038052229,
      "worst_direction_MAE": 0.05053185291164209,
      "mean_direction_MAE": 0.03994442164608219
    },
    {
      "model": "LinearRegression",
      "input_set": "multi_path_36",
      "MAE_L1S11_to_L1S12": 0.09031969535866445,
      "MAE_L1S12_to_L1S11": 0.0687767550304406,
      "worst_direction_MAE": 0.09031969535866445,
      "mean_direction_MAE": 0.07954822519455253
    },
    {
      "model": "DecisionTreeRegressor",
      "input_set": "single_path_1_7",
      "MAE_L1S11_to_L1S12": 0.10515790516269842,
      "MAE_L1S12_to_L1S11": 0.04580261274358975,
      "worst_direction_MAE": 0.10515790516269842,
      "mean_direction_MAE": 0.07548025895314409
    },
    {
      "model": "DecisionTreeRegressor",
      "input_set": "multi_path_36",
      "MAE_L1S11_to_L1S12": 0.09065549381944445,
      "MAE_L1S12_to_L1S11": 0.03927028134615385,
      "worst_direction_MAE": 0.09065549381944445,
      "mean_direction_MAE": 0.06496288758279915
    },
    {
      "model": "SVR",
      "input_set": "single_path_1_7",
      "MAE_L1S11_to_L1S12": 0.11119281139891679,
      "MAE_L1S12_to_L1S11": 0.056256839674467374,
      "worst_direction_MAE": 0.11119281139891679,
      "mean_direction_MAE": 0.08372482553669208
    },
    {
      "model": "SVR",
      "input_set": "multi_path_36",
      "MAE_L1S11_to_L1S12": 0.09631237631263849,
      "MAE_L1S12_to_L1S11": 0.030107077613411488,
      "worst_direction_MAE": 0.09631237631263849,
      "mean_direction_MAE": 0.06320972696302499
    },
    {
      "model": "MLPRegressor",
      "input_set": "single_path_1_7",
      "MAE_L1S11_to_L1S12": 0.07819312737129731,
      "MAE_L1S12_to_L1S11": 0.020941915621374443,
      "worst_direction_MAE": 0.07819312737129731,
      "mean_direction_MAE": 0.04956752149633588
    },
    {
      "model": "MLPRegressor",
      "input_set": "multi_path_36",
      "MAE_L1S11_to_L1S12": 0.08876021445088268,
      "MAE_L1S12_to_L1S11": 0.011333082837268053,
      "worst_direction_MAE": 0.08876021445088268,
      "mean_direction_MAE": 0.05004664864407537
    }
  ],
  "minimum_worst_direction_MAE": 0.05053185291164209,
  "tied_within_tolerance": [
    [
      "LinearRegression",
      "single_path_1_7"
    ]
  ],
  "selected": {
    "model": "LinearRegression",
    "input_set": "single_path_1_7"
  },
  "final_model_training": {
    "training_data": "all non-reference labelled checkpoints of L1S11 and L1S12 pooled (expected 25), equal checkpoint weights, each specimen normalised by its own reference",
    "settings": "selected model and input set, unchanged hyperparameters",
    "mlp": "if MLP is selected, fit all five seeds; report each seed and the seed-median MAE; no seed selection, no ensemble"
  },
  "convergence_warnings": 0,
  "reproduction_gate": {
    "compared_predictions": 500,
    "max_abs_difference": 0.0,
    "rtol": 1e-09,
    "atol": 1e-10
  },
  "validation_git_commit": "6ccee92d93b463e021a36f2f37b854c0d71be581",
  "decided_utc": "2026-10-11T11:46:51.069876+00:00",
  "status": "frozen: L2S11 has not been opened; commit this file before step 4"
}
